Repository: f11x-tracks/DMT-BTM-TFK-7152-8570-Matching-NEW

launch_dashboard.py - Main launcher/menu system
thickness_comparison_app.py - DMT vs TFK analysis + generates data
thickness_dashboard.py - Interactive web dashboard (DMT vs TFK only)
btm_dmt_comparison.py - BTM vs DMT analysis
btm_tfk_comparison.py - BTM vs TFK analysis

# Thickness Measurement Comparison System

A comprehensive tool for comparing thickness measurements between different measurement tools: DMT, BTM, and TFK.

## Overview

This system analyzes and compares thickness measurements from three different tools:
- **DMT**: XML format with coordinates in mm
- **BTM**: CSV format with coordinates in mm  
- **TFK**: XML format with native coordinate units (converted to mm)

## Features

### Three Comparison Types
1. **DMT vs TFK** (Original) - Compare Direct Measurement Tool vs Thin Film Kit
2. **BTM vs DMT** (New) - Compare Bottom Tool Measurement vs Direct Measurement Tool
3. **BTM vs TFK** (New) - Compare Bottom Tool Measurement vs Thin Film Kit

### Analysis Features
- Spatial coordinate matching within 4mm threshold
- Thickness delta analysis with statistical summaries
- Spatial visualization of measurement differences
- Box plots and distribution analysis by wafer
- Interactive web dashboard for DMT vs TFK comparison

## Data Formats

### DMT Data (XML)
- Files: `DMT/*.xml`
- Thickness: `<Label>Layer 1 Thickness</Label>` → `<Datum>` (Angstrom)
- Coordinates: `<XWaferLoc>`, `<YWaferLoc>` (mm)

### TFK Data (XML)  
- Files: `TFK/*.xml`
- Thickness: `<Label>T1</Label>` → `<Datum>` (Angstrom)
- Coordinates: `<XNative>`, `<YNative>` (converted: divide by 10,000,000 to get mm)

### BTM Data (CSV)
- Files: `BTM/*.csv`
- Thickness: `Film Thickness` column (Angstrom)
- Coordinates: `X[mm]`, `Y[mm]` columns (mm)

## Usage

### Quick Start
Run the interactive launcher:
```bash
python launch_dashboard.py
```

This provides a menu with options:
1. DMT vs TFK Comparison (Original)
2. BTM vs DMT Comparison (New)  
3. BTM vs TFK Comparison (New)
4. Run All Comparisons
5. Launch Dashboard (DMT vs TFK)
6. Exit

### Individual Scripts

#### DMT vs TFK Comparison
```bash
python thickness_comparison_app.py
```
- Creates: `matched_thickness_data.csv`, various plots
- Output folder: `comparison_results/`

#### BTM vs DMT Comparison  
```bash
python btm_dmt_comparison.py
```
- Creates: `btm_dmt_matched_data.csv`, analysis plots
- Output folder: `btm_dmt_comparison_results/`

#### BTM vs TFK Comparison
```bash
python btm_tfk_comparison.py  
```
- Creates: `btm_tfk_matched_data.csv`, analysis plots
- Output folder: `btm_tfk_comparison_results/`

#### Interactive Dashboard
```bash
python thickness_dashboard.py
```
- Requires: `matched_thickness_data.csv` from DMT vs TFK comparison
- Opens web interface at: http://127.0.0.1:8050/

## Output Files

### Analysis Results
Each comparison generates:
- **Matched Data CSV**: All matched point pairs with deltas
- **Summary Report**: Statistical analysis in text format
- **Visualization Plots**: 2x2 grid with correlation, distribution, and spatial analysis

### DMT vs TFK Extended Output
- Spatial delta plots with color mapping
- Radial analysis with spline fits
- Location ranking tables (best/worst agreement)
- Wafer-averaged spatial maps

## Key Analysis Parameters

- **Distance Threshold**: 4.0mm (points matched within this distance)
- **Coordinate System**: All measurements converted to mm units
- **Thickness Units**: Angstrom (Å) for all tools
- **Matching Algorithm**: Euclidean distance using scipy.spatial.distance.cdist

## Results Interpretation

### Thickness Delta
- **Positive Delta**: First tool reads higher than second tool
- **Negative Delta**: First tool reads lower than second tool
- Example: BTM - DMT = +2.5Å means BTM reads 2.5Å thicker than DMT

### Spatial Analysis
- Color maps show spatial patterns in measurement differences
- Wafer maps identify regions with systematic bias
- Radial analysis reveals center-to-edge trends

## File Structure
```
project/
├── BTM/                    # BTM CSV data files
├── DMT/                    # DMT XML data files  
├── TFK/                    # TFK XML data files
├── btm_dmt_comparison.py   # BTM vs DMT analysis
├── btm_tfk_comparison.py   # BTM vs TFK analysis
├── thickness_comparison_app.py    # DMT vs TFK analysis
├── thickness_dashboard.py         # Interactive dashboard
├── launch_dashboard.py     # Main launcher script
├── requirements.txt        # Python dependencies
└── README.md              # This documentation
```

## Advanced Features

### Coordinate Matching
- Uses scipy.spatial.distance for efficient large-scale matching
- Handles multiple measurements per location
- Reports actual matching distances for quality assessment

### Statistical Analysis
- Mean, median, standard deviation of deltas
- Quartile analysis (25th, 75th percentiles)
- Per-wafer and overall statistics

File: output/wafer_map_radial_analysis_report.txt
================================================================================
WAFER MAP ANALYSIS SUMMARY REPORT - RADIAL SPLINE VERSION
================================================================================

DATASET OVERVIEW:
----------------------------------------
DMT-TFK Comparisons: 248 matched pairs
  Wafers: AANBD055TEC2, AANBD067TEA4, AANBD078TEB7, AANBD103TEH2, AANBD203TEG3, AANBD205TEA1, AANBD225TEB6, AANBD228TEH1
BTM-DMT Comparisons: 124 matched pairs
  Wafers: AANBD203TEG3, AANBD205TEA1, AANBD225TEB6, AANBD228TEH1
BTM-TFK Comparisons: 128 matched pairs
  Wafers: AANBD203TEG3, AANBD205TEA1, AANBD225TEB6, AANBD228TEH1

LOCATION ANALYSIS:
----------------------------------------
Total measurement locations analyzed: 94

DMT-TFK - Top 5 Highest Delta Locations:
  ( -96.0,   96.0) mm:    12.7 ±   3.6 Å
  ( -57.0,   96.0) mm:    12.3 ±   3.7 Å
  (  18.0,  -96.0) mm:    12.3 ±   3.6 Å
  ( -57.0,  -96.0) mm:    12.1 ±   3.2 Å
  (   0.0,    0.0) mm:    12.0 ±   3.1 Å

BTM-DMT - Top 5 Highest Delta Locations:
  ( -57.9,  136.2) mm:    47.2 ±   3.0 Å
  (-136.2,   57.9) mm:    45.9 ±   1.8 Å
  (-136.2,  -57.9) mm:    40.4 ±   3.3 Å
  ( -57.9, -136.2) mm:    37.4 ±   5.6 Å
  (  57.9, -136.2) mm:    32.7 ±   5.5 Å

BTM-TFK - Top 5 Highest Delta Locations:
  (-136.2,  -57.9) mm:    -8.9 ±   2.7 Å
  ( -57.9, -136.2) mm:    -8.1 ±   4.0 Å
  ( -96.5,   96.5) mm:     7.3 ±   1.0 Å
  ( 136.2,   19.3) mm:     7.1 ±   2.0 Å
  (   0.0,  127.4) mm:     6.5 ±   1.4 Å

TOOL STATISTICS BY WAFER:
----------------------------------------

BTM Tool:
  AANBD203TEG3:  8579.6 ±  26.7 Å (31 points)
  AANBD205TEA1:  8579.2 ±  24.6 Å (31 points)
  AANBD225TEB6:  8574.9 ±  23.6 Å (31 points)
  AANBD228TEH1:  8571.6 ±  22.7 Å (31 points)

DMT Tool:
  AANBD055TEC2:  8623.9 ±  22.0 Å (31 points)
  AANBD067TEA4:  8624.2 ±  23.6 Å (31 points)
  AANBD078TEB7:  8616.5 ±  19.5 Å (31 points)
  AANBD103TEH2:  8617.0 ±  22.7 Å (31 points)
  AANBD203TEG3:  8587.0 ±  25.7 Å (31 points)
  AANBD205TEA1:  8586.8 ±  22.7 Å (31 points)
  AANBD225TEB6:  8582.5 ±  23.0 Å (31 points)
  AANBD228TEH1:  8579.3 ±  22.6 Å (31 points)

TFK Tool:
  AANBD055TEC2:  8618.9 ±  25.6 Å (31 points)
  AANBD067TEA4:  8620.3 ±  27.3 Å (31 points)
  AANBD078TEB7:  8611.0 ±  22.5 Å (31 points)
  AANBD103TEH2:  8611.2 ±  25.1 Å (31 points)
  AANBD203TEG3:  8577.7 ±  30.5 Å (31 points)
  AANBD205TEA1:  8577.7 ±  29.2 Å (31 points)
  AANBD225TEB6:  8572.1 ±  27.6 Å (31 points)
  AANBD228TEH1:  8568.6 ±  26.6 Å (31 points)

RADIAL SPLINE PLOT FEATURES:
----------------------------------------
• X-axis: Radius from wafer center (0-150 mm)
• Y-axis: Thickness values or delta values
• Raw data points shown as light colored scatter
• Binned averages (5mm bins) with error bars as diamonds
• Spline fits showing smooth radial trends
• Separate plots for each tool and delta analysis
• Zero reference line for corrected delta plots

COORDINATE SYSTEM NOTES:
----------------------------------------
• Each tool uses its own native coordinate system for radius calculation
• TFK plots use TFK coordinates when available
• Radius calculated as sqrt(x² + y²) from wafer center
• Different tool comparisons may show different radial coverage

================================================================================
